Repository: joaopedroholandaamorim/espectrograma

# Automação de Deconvolução de Espectros Raman — Li4Mo5O17

Pipeline em Python para automatizar a análise de espectros Raman (correção de
linha de base, detecção e ajuste multi-gaussiano de picos, consolidação em
planilha), com uma interface web de revisão semiautomática para corrigir o
resultado manualmente quando necessário.

## Estrutura de pastas esperada

```
projeto/
├── espectograma.py       # pipeline batch (processa todas as amostras)
├── revisar_picos.py       # interface de revisão (Streamlit)
├── arquivos/               # coloque aqui os .txt de entrada (um por amostra)
│   ├── Li4Mo5O17_01_....txt
│   ├── Li4Mo5O17_02_....txt
│   └── ...
└── Fotos/                  # gerado automaticamente pelo espectrograma.py
    ├── 01/
    ├── 02/
    └── ...
```

## Instalação

Requer Python 3.9+. Instale as dependências com:

```bash
pip install numpy pandas matplotlib scipy scikit-learn openpyxl streamlit plotly
```

## Como executar

**1. Rodar o pipeline automatizado** (processa todos os `.txt` de `arquivos/`,
gera as figuras e os arquivos de dados em `Fotos/<amostra>/`, e as planilhas
consolidadas):

```bash
python espectrograma.py
```

Saídas geradas:
- `Fotos/<id>/` — figuras de diagnóstico, `detalhe_picos_<amostra>.csv`, `dados_espectro.npz`, `regioes.json`, `picos_regiao_<n>.json`
- `picos_raman.xlsx` — planilha alinhada por pico (abas: Posicao, Amplitude, FWHM, Area)
- `picos_detalhado_todas_amostras.xlsx` — todos os picos de todas as amostras, um por linha

**2. Abrir a interface de revisão** (só funciona depois do passo 1, pois lê os
arquivos gerados em `Fotos/`):

```bash
streamlit run revisar_picos.py
```

Abre automaticamente no navegador (geralmente em `http://localhost:8501`).
Nela é possível navegar por amostra e região, ajustar picos com sliders,
adicionar um pico clicando no gráfico (com ajuste automático de amplitude e
largura), remover picos, salvar as alterações e regenerar as planilhas
consolidadas a partir do botão na barra lateral.

## Observações

- O `espectrograma.py` precisa rodar pelo menos uma vez antes da interface,
  pois é ele quem gera os arquivos que ela lê.
- Sempre que os picos forem editados na interface e salvos, use o botão
  **"Gerar planilhas consolidadas"** na barra lateral para atualizar
  `picos_raman.xlsx` e `picos_detalhado_todas_amostras.xlsx` com as edições.

File: Fotos/01/detalhe_picos_Li4Mo5O17_01_600gmm 003.csv
Pico;Regiao;Posicao_cm-1;Amplitude;FWHM_cm-1;Area
1;1;129,1251492422322;2735,8954776127916;37,28303056604154;108579,19450008469
2;1;175,37556259213383;1051,8962119090725;15,981240881335594;17894,488780332005
3;1;223,1382057080848;1026,4982245465803;35,46427000766043;38751,19809390184
4;1;253,50499659753694;634,0983017328084;13,127133261035716;8860,584897569684
5;1;318,23916302322385;800,3222464879863;20,621762557814737;17568,17213917443
6;1;343,99634965417016;509,13683445270647;19,567818121012674;10605,052628594502
7;1;377,92798443499174;521,1607583888838;17,96691523708245;9967,382698605443
8;1;433,0938299148308;1502,9776430457812;24,577937289554196;39321,84249578709
9;1;489,767915239427;200,8873892781698;50,45063331419188;10788,35438633113
10;1;534,9384231292296;264,102041940695;14,017748595213597;3940,813958834522
11;2;698,0939189604231;160,89989281382762;19,99033910549387;3423,827084586309
12;2;724,2208208540148;815,9291304534453;15,370806035202541;13350,114419947706
13;2;749,0038757796534;1574,8435329316433;17,19841387680864;28831,133319693246
14;2;781,1843965572524;525,2767957424794;14,299329476648001;7995,392642705369
15;2;811,5915710241634;300,89546099667604;8,069003983446954;2584,469869302417
16;2;841,2042863119084;3825,081306312679;16,364778922334665;66632,59400630298
17;2;903,8720115491042;1017,9637349640458;11,315806684335671;12261,786021137577
18;2;933,004899849337;6987,84315656296;12,045681706485087;89600,50117824279
19;2;962,7818482818252;7846,470091970125;12,43338751002096;103848,37381591329
